Repository: mohityadav197/Metal-X

## METALLURGIC-X

AI-first platform for accelerated 6xxx aluminum alloy discovery and process recommendation.

## Project Vision

METALLURGIC-X is built to shorten the alloy development loop from months to minutes by combining generative modeling, physics-aware validation, and retrieval-augmented scientific reporting. The mission is to deliver practical, production-relevant candidate compositions and heat-treatment guidance for Al-Mg-Si (6xxx) systems.

## Tech Stack

- FastAPI: Backend orchestration and inference APIs
- Streamlit: Executive and lab-facing user interface
- ChromaDB: Persistent research vector store for RAG context
- Groq + Llama 3: Cloud-hosted expert memo generation
- Docker: Unified runtime for local validation and Railway deployment

## Architecture Overview (Hybrid Cloud)

The platform follows a hybrid inference pattern:

1. CVAE Generation (local model, in-container)
	- Generates candidate process/composition features from target strength.

2. PINN/Physics Validation (local logic, in-container)
	- Applies metallurgical constraints (for example Mg:Si window and thermal constraints) to score physical plausibility.

3. RAG Research Retrieval (local ChromaDB, persisted volume)
	- Pulls top matching research chunks from `alloy_research` in ChromaDB.
	- Persistent path is production-ready: `/app/data/chroma_db`.

4. Expert Memo (cloud inference via Groq)
	- Sends candidate features plus retrieved context to Llama 3 (`llama3-8b-8192`) for formal technical memo generation.
	- If `GROQ_API_KEY` is missing, the backend uses deterministic fallback reporting and does not crash.

## Repository Layout

- `app/main.py`: FastAPI backend, startup model warm-load, RAG pipeline, Groq memo logic
- `app/inference.py`: CVAE synthesis engine
- `ui/platform.py`: Shared frontend transport/session and backend routing
- `Main_App.py`: Main Streamlit landing and executive view
- `pages/`: Multipage Streamlit feature modules
- `data/`: Datasets and runtime data mount target
- `Dockerfile` + `start.sh`: Unified service startup for Railway

## Environment Configuration

Create a `.env` file (or configure Railway variables) with:

```env
GROQ_API_KEY=your_groq_api_key
GROQ_MODEL=llama3-8b-8192
BACKEND_BASE_URL=http://localhost:8000
CHROMA_DB_PATH=/app/data/chroma_db
APP_ROOT=/app
```

Notes:

- `GROQ_API_KEY` is optional for boot, but required for cloud memo generation.
- Without `GROQ_API_KEY`, the API remains online and returns fallback technical memos.

## Railway Deployment Notes

- Keep `/app/data` mounted as a persistent volume.
- Ensure `GROQ_API_KEY` is configured in Railway Variables.
- Streamlit and FastAPI run in the same container; frontend uses `http://localhost:8000` internally.

## Final Handshake Status

- Production paths are normalized and container-safe.
- ChromaDB persistence path targets `/app/data/chroma_db`.
- Groq integration is environment-hardened with non-crashing fallback behavior.

File: data/raw/quality_data.csv
Time,Yield Strength,Temperature (Â°C),Mg concentration,Si concentration,Cu concentration,Fe concentration,Cr concentration,Mn concentration,Zn concentration,Ti concentration,ref,Reference
0.01,105.5374662,180,0.4,1.32,0,0,0,0,0,0,gupta01fig5,"180°C, Al0.4Mg1.32Si, gupta01fig5"
0.5,156.3518039,180,0.4,1.32,0,0,0,0,0,0,gupta01fig5,"180°C, Al0.4Mg1.32Si, gupta01fig5"
1,202.2801482,180,0.4,1.32,0,0,0,0,0,0,gupta01fig5,"180°C, Al0.4Mg1.32Si, gupta01fig5"
4,260.4234572,180,0.4,1.32,0,0,0,0,0,0,gupta01fig5,"180°C, Al0.4Mg1.32Si, gupta01fig5"
8,268.7296495,180,0.4,1.32,0,0,0,0,0,0,gupta01fig5,"180°C, Al0.4Mg1.32Si, gupta01fig5"
24,259.4462455,180,0.4,1.32,0,0,0,0,0,0,gupta01fig5,"180°C, Al0.4Mg1.32Si, gupta01fig5"
0.01,68.40388739,180,0.4,0.72,0,0,0,0,0,0,gupta01fig5,"180°C, Al0.4Mg0.72Si, gupta01fig5"
0.5,87.45930595,180,0.4,0.72,0,0,0,0,0,0,gupta01fig5,"180°C, Al0.4Mg0.72Si, gupta01fig5"
1,130.4560432,180,0.4,0.72,0,0,0,0,0,0,gupta01fig5,"180°C, Al0.4Mg0.72Si, gupta01fig5"
4,233.0619022,180,0.4,0.72,0,0,0,0,0,0,gupta01fig5,"180°C, Al0.4Mg0.72Si, gupta01fig5"
8,238.4364874,180,0.4,0.72,0,0,0,0,0,0,gupta01fig5,"180°C, Al0.4Mg0.72Si, gupta01fig5"
24,229.153102,180,0.4,0.72,0,0,0,0,0,0,gupta01fig5,"180°C, Al0.4Mg0.72Si, gupta01fig5"
0.01,28.33877598,180,0.4,0.28,0,0,0,0,0,0,gupta01fig5,"180°C, Al0.4Mg0.28Si, gupta01fig5"
0.5,29.31595973,180,0.4,0.28,0,0,0,0,0,0,gupta01fig5,"180°C, Al0.4Mg0.28Si, gupta01fig5"
1,29.31595973,180,0.4,0.28,0,0,0,0,0,0,gupta01fig5,"180°C, Al0.4Mg0.28Si, gupta01fig5"
4,90.87948634,180,0.4,0.28,0,0,0,0,0,0,gupta01fig5,"180°C, Al0.4Mg0.28Si, gupta01fig5"
8,128.0130465,180,0.4,0.28,0,0,0,0,0,0,gupta01fig5,"180°C, Al0.4Mg0.28Si, gupta01fig5"
24,148.0456115,180,0.4,0.28,0,0,0,0,0,0,gupta01fig5,"180°C, Al0.4Mg0.28Si, gupta01fig5"
1,74,150,0.43,0.5,0,0,0,0,0,0,Sekhar18,"150°C, Al-0.5Mg-0.43Si, Sekhar18"
2,89,150,0.43,0.5,0,0,0,0,0,0,Sekhar18,"150°C, Al-0.5Mg-0.43Si, Sekhar18"
3,127,150,0.43,0.5,0,0,0,0,0,0,Sekhar18,"150°C, Al-0.5Mg-0.43Si, Sekhar18"
8,187,150,0.43,0.5,0,0,0,0,0,0,Sekhar18,"150°C, Al-0.5Mg-0.43Si, Sekhar18"
24,219,150,0.43,0.5,0,0,0,0,0,0,Sekhar18,"150°C, Al-0.5Mg-0.43Si, Sekhar18"
48,230,150,0.43,0.5,0,0,0,0,0,0,Sekhar18,"150°C, Al-0.5Mg-0.43Si, Sekhar18"
72,252,150,0.43,0.5,0,0,0,0,0,0,Sekhar18,"150°C, Al-0.5Mg-0.43Si, Sekhar18"
120,280,150,0.43,0.5,0,0,0,0,0,0,Sekhar18,"150°C, Al-0.5Mg-0.43Si, Sekhar18"
168,255,150,0.43,0.5,0,0,0,0,0,0,Sekhar18,"150°C, Al-0.5Mg-0.43Si, Sekhar18"
1,250.3,175,1.01,0.89,0,0.13,0.14,0,0,0,Liu23,"175°C,  (6082) Al-1.01Mg-0.89Si-0.14Cr-0.13Fe, Liu23"
3,294.4,175,1.01,0.89,0,0.13,0.14,0,0,0,Liu23,"175°C,  (6082) Al-1.01Mg-0.89Si-0.14Cr-0.13Fe, Liu23"
5,331.9,175,1.01,0.89,0,0.13,0.14,0,0,0,Liu23,"175°C,  (6082) Al-1.01Mg-0.89Si-0.14Cr-0.13Fe, Liu23"
7,336.8,175,1.01,0.89,0,0.13,0.14,0,0,0,Liu23,"175°C,  (6082) Al-1.01Mg-0.89Si-0.14Cr-0.13Fe, Liu23"
9,329.1,175,1.01,0.89,0,0.13,0.14,0,0,0,Liu23,"175°C,  (6082) Al-1.01Mg-0.89Si-0.14Cr-0.13Fe, Liu23"
0.5,94.1,175,0.5,0.435,0.001,0.178,0.006,0.082,0.067,0.023,sekhar19,"175°C, (6063) Al-0.5Mg-0.435Si-0.178Fe-0.001Cu-0.082Mn-0.006Cr-0.067Zn-0.023Ti, sekhar19"
1,155.9,175,0.5,0.435,0.001,0.178,0.006,0.082,0.067,0.023,sekhar19,"175°C, (6063) Al-0.5Mg-0.435Si-0.178Fe-0.001Cu-0.082Mn-0.006Cr-0.067Zn-0.023Ti, sekhar19"
1.5,151.5,175,0.5,0.435,0.001,0.178,0.006,0.082,0.067,0.023,sekhar19,"175°C, (6063) Al-0.5Mg-0.435Si-0.178Fe-0.001Cu-0.082Mn-0.006Cr-0.067Zn-0.023Ti, sekhar19"
2,172.2,175,0.5,0.435,0.001,0.178,0.006,0.082,0.067,0.023,sekhar19,"175°C, (6063) Al-0.5Mg-0.435Si-0.178Fe-0.001Cu-0.082Mn-0.006Cr-0.067Zn-0.023Ti, sekhar19"
2.5,181.3,175,0.5,0.435,0.001,0.178,0.006,0.082,0.067,0.023,sekhar19,"175°C, (6063) Al-0.5Mg-0.435Si-0.178Fe-0.001Cu-0.082Mn-0.006Cr-0.067Zn-0.023Ti, sekhar19"
3,176.3,175,0.5,0.435,0.001,0.178,0.006,0.082,0.067,0.023,sekhar19,"175°C, (6063) Al-0.5Mg-0.435Si-0.178Fe-0.001Cu-0.082Mn-0.006Cr-0.067Zn-0.023Ti, sekhar19"
4,227.3,175,0.5,0.435,0.001,0.178,0.006,0.082,0.067,0.023,sekhar19,"175°C, (6063) Al-0.5Mg-0.435Si-0.178Fe-0.001Cu-0.082Mn-0.006Cr-0.067Zn-0.023Ti, sekhar19"
6,246.5,175,0.5,0.435,0.001,0.178,0.006,0.082,0.067,0.023,sekhar19,"175°C, (6063) Al-0.5Mg-0.435Si-0.178Fe-0.001Cu-0.082Mn-0.006Cr-0.067Zn-0.023Ti, sekhar19"
8,264.3,175,0.5,0.435,0.001,0.178,0.006,0.082,0.067,0.023,sekhar19,"175°C, (6063) Al-0.5Mg-0.435Si-0.178Fe-0.001Cu-0.082Mn-0.006Cr-0.067Zn-0.023Ti, sekhar19"
12,243.6,175,0.5,0.435,0.001,0.178,0.006,0.082,0.067,0.023,sekhar19,"175°C, (6063) Al-0.5Mg-0.435Si-0.178Fe-0.001Cu-0.082Mn-0.006Cr-0.067Zn-0.023Ti, sekhar19"
24,216.7,175,0.5,0.435,0.001,0.178,0.006,0.082,0.067,0.023,sekhar19,"175°C, (6063) Al-0.5Mg-0.435Si-0.178Fe-0.001Cu-0.082Mn-0.006Cr-0.067Zn-0.023Ti, sekhar19"
48,227.3,175,0.5,0.435,0.001,0.178,0.006,0.082,0.067,0.023,sekhar19,"175°C, (6063) Al-0.5Mg-0.435Si-0.178Fe-0.001Cu-0.082Mn-0.006Cr-0.067Zn-0.023Ti, sekhar19"
72,216.5,175,0.5,0.435,0.001,0.178,0.006,0.082,0.067,0.023,sekhar19,"175°C, (6063) Al-0.5Mg-0.435Si-0.178Fe-0.001Cu-0.082Mn-0.006Cr-0.067Zn-0.023Ti, sekhar19"
96,207.5,175,0.5,0.435,0.001,0.178,0.006,0.082,0.067,0.023,sekhar19,"175°C, (6063) Al-0.5Mg-0.435Si-0.178Fe-0.001Cu-0.082Mn-0.006Cr-0.067Zn-0.023Ti, sekhar19"
120,192.3,175,0.5,0.435,0.001,0.178,0.006,0.082,0.067,0.023,sekhar19,"175°C, (6063) Al-0.5Mg-0.435Si-0.178Fe-0.001Cu-0.082Mn-0.006Cr-0.067Zn-0.023Ti, sekhar19"
168,174.4,175,0.5,0.435,0.001,0.178,0.006,0.082,0.067,0.023,sekhar19,"175°C, (6063) Al-0.5Mg-0.435Si-0.178Fe-0.001Cu-0.082Mn-0.006Cr-0.067Zn-0.023Ti, sekhar19"
336,137.6,175,0.5,0.435,0.001,0.178,0.006,0.082,0.067,0.023,sekhar19,"175°C, (6063) Al-0.5Mg-0.435Si-0.178Fe-0.001Cu-0.082Mn-0.006Cr-0.067Zn-0.023Ti, sekhar19"
504,103.3,175,0.5,0.435,0.001,0.178,0.006,0.082,0.067,0.023,sekhar19,"175°C, (6063) Al-0.5Mg-0.435Si-0.178Fe-0.001Cu-0.082Mn-0.006Cr-0.067Zn-0.023Ti, sekhar19"
0.01,120.9523869,180,0.4,1.32,0,0,0,0,0,0,gupta01fig10,"180°C, Al0.4Mg1.32Si, gupta01fig10"
0.5,168.0952485,180,0.4,1.32,0,0,0,0,0,0,gupta01fig10,"180°C, Al0.4Mg1.32Si, gupta01fig10"
1,212.8571578,180,0.4,1.32,0,0,0,0,0,0,gupta01fig10,"180°C, Al0.4Mg1.32Si, gupta01fig10"
4,265.238107,180,0.4,1.32,0,0,0,0,0,0,gupta01fig10,"180°C, Al0.4Mg1.32Si, gupta01fig10"
8,271.9047624,180,0.4,1.32,0,0,0,0,0,0,gupta01fig10,"180°C, Al0.4Mg1.32Si, gupta01fig10"
24,264.2857225,180,0.4,1.32,0,0,0,0,0,0,gupta01fig10,"180°C, Al0.4Mg1.32Si, gupta01fig10"
0.01,149.0476306,180,0.6,1.32,0,0,0,0,0,0,gupta01fig10,"180°C, Al0.6Mg1.32Si, gupta01fig10"
0.5,194.7619245,180,0.6,1.32,0,0,0,0,0,0,gupta01fig10,"180°C, Al0.6Mg1.32Si, gupta01fig10"
1,258.5714335,180,0.6,1.32,0,0,0,0,0,0,gupta01fig10,"180°C, Al0.6Mg1.32Si, gupta01fig10"
4,315.238104,180,0.6,1.32,0,0,0,0,0,0,gupta01fig10,"180°C, Al0.6Mg1.32Si, gupta01fig10"
8,320.0000085,180,0.6,1.32,0,0,0,0,0,0,gupta01fig10,"180°C, Al0.6Mg1.32Si, gupta01fig10"
24,313.8095272,180,0.6,1.32,0,0,0,0,0,0,gupta01fig10,"180°C, Al0.6Mg1.32Si, gupta01fig10"
0.01,155.7143041,180,0.8,1.32,0,0,0,0,0,0,gupta01fig10,"180°C, Al0.8Mg1.32Si, gupta01fig10"
0.5,177.6190575,180,0.8,1.32,0,0,0,0,0,0,gupta01fig10,"180°C, Al0.8Mg1.32Si, gupta01fig10"
1,225.2381022,180,0.8,1.32,0,0,0,0,0,0,gupta01fig10,"180°C, Al0.8Mg1.32Si, gupta01fig10"
4,329.5238174,180,0.8,1.32,0,0,0,0,0,0,gupta01fig10,"180°C, Al0.8Mg1.32Si, gupta01fig10"
8,346.6666663,180,0.8,1.32,0,0,0,0,0,0,gupta01fig10,"180°C, Al0.8Mg1.32Si, gupta01fig10"
24,329.047607,180,0.8,1.32,0,0,0,0,0,0,gupta01fig10,"180°C, Al0.8Mg1.32Si, gupta01fig10"
